Repository: davidnac/Weld-table

File: v.8.4C_900_Library.csv (part 1 of 7)
Library Version = 7.0

Number of Alloys = 482

Index, Alloy Name,Bal,,Be,,B,,C,,Mg,,Al,,Si,,P,,S,,Ti,,V,,Cr,,Mn,,Fe,,Co,,Ni,,Cu,,Zn,,Se,,Zr,,Nb,,Mo,,Pd,,Ag,,Sn,,Sb,,Hf,,Ta,,W,,Re,,Pb,,Bi,,
,,Min, Max,Min, Max,Min, Max,Min, Max,Min, Max,Min, Max,Min, Max,Min, Max,Min, Max,Min, Max,Min, Max,Min, Max,Min, Max,Min, Max,Min, Max,Min, Max,Min, Max,Min, Max,Min, Max,Min, Max,Min, Max,Min, Max,Min, Max,Min, Max,Min, Max,Min, Max,Min, Max,Min, Max,Min, Max,Min, Max,Min, Max,Min, Max,
0,LA-C Steel,0.000000,0.000000,0.000000,0.000000,0.000000,0.000000,0.000000,1.500000,0.000000,0.000000,0.000000,0.000000,0.000000,1.000000,0.000000,0.040000,0.000000,0.050000,0.000000,0.000000,0.000000,0.000000,0.000000,0.200000,0.200000,1.100000,97.500000,99.500000,0.000000,0.000000,0.000000,0.250000,0.000000,0.000000,0.000000,0.000000,0.000000,0.000000,0.000000,0.000000,0.000000,0.000000,0.000000,0.060000,0.000000,0.000000,0.000000,0.000000,0.000000,0.000000,0.000000,0.000000,0.000000,0.000000,0.000000,0.000000,0.000000,0.000000,0.000000,0.000000,0.000000,0.050000,0.000000,0.000000,
1,Pure Fe,0.000000,0.000000,0.000000,0.000000,0.000000,0.000000,0.000000,0.000000,0.000000,0.000000,0.000000,0.000000,0.000000,0.000000,0.000000,0.000000,0.000000,0.000000,0.000000,0.000000,0.000000,0.000000,0.000000,0.000000,0.000000,0.100000,99.000000,100.000000,0.000000,0.000000,0.000000,0.000000,0.000000,0.000000,0.000000,0.000000,0.000000,0.000000,0.000000,0.000000,0.000000,0.000000,0.000000,0.000000,0.000000,0.000000,0.000000,0.000000,0.000000,0.000000,0.000000,0.000000,0.000000,0.000000,0.000000,0.000000,0.000000,0.000000,0.000000,0.000000,0.000000,0.000000,0.000000,0.000000,
2,LA-1117,0.000000,0.000000,0.000000,0.000000,0.000000,0.000000,0.140000,0.200000,0.000000,0.000000,0.000000,0.000000,0.000000,1.000000,0.000000,0.040000,0.080000,0.500000,0.000000,0.000000,0.000000,0.000000,0.000000,0.200000,1.100000,1.300000,96.000000,99.000000,0.000000,0.000000,0.000000,0.250000,0.000000,0.000000,0.000000,0.000000,0.000000,0.000000,0.000000,0.000000,0.000000,0.000000,0.000000,0.060000,0.000000,0.000000,0.000000,0.000000,0.000000,0.000000,0.000000,0.000000,0.000000,0.000000,0.000000,0.000000,0.000000,0.000000,0.000000,0.000000,0.000000,0.050000,0.000000,0.000000,
3,LA-11L17,0.000000,0.000000,0.000000,0.000000,0.000000,0.000000,0.130000,0.200000,0.000000,0.000000,0.000000,0.000000,0.000000,1.000000,0.000000,0.040000,0.080000,0.500000,0.000000,0.000000,0.000000,0.000000,0.000000,0.200000,1.100000,1.300000,96.000000,99.000000,0.000000,0.000000,0.000000,0.250000,0.000000,0.000000,0.000000,0.000000,0.000000,0.000000,0.000000,0.000000,0.000000,0.000000,0.000000,0.060000,0.000000,0.000000,0.000000,0.000000,0.000000,0.000000,0.000000,0.000000,0.000000,0.000000,0.000000,0.000000,0.000000,0.000000,0.000000,0.000000,0.100000,0.500000,0.000000,0.000000,
4,LA-1141/44,0.000000,0.000000,0.000000,0.000000,0.000000,0.000000,0.370000,0.480000,0.000000,0.000000,0.000000,0.000000,0.000000,1.000000,0.000000,0.040000,0.000000,0.500000,0.000000,0.000000,0.000000,0.000000,0.000000,0.200000,1.350000,1.650000,95.900002,98.500000,0.000000,0.000000,0.000000,0.250000,0.000000,0.000000,0.000000,0.000000,0.000000,0.000000,0.000000,0.000000,0.000000,0.000000,0.000000,0.060000,0.000000,0.000000,0.000000,0.000000,0.000000,0.000000,0.000000,0.000000,0.000000,0.000000,0.000000,0.000000,0.000000,0.000000,0.000000,0.000000,0.000000,0.050000,0.000000,0.000000,
5,LA-12L14,0.000000,0.000000,0.000000,0.000000,0.000000,0.000000,0.000000,0.150000,0.000000,0.000000,0.000000,0.000000,0.000000,1.000000,0.040000,0.090000,0.260000,0.500000,0.000000,0.000000,0.000000,0.000000,0.000000,0.200000,0.850000,1.150000,96.000000,99.000000,0.000000,0.000000,0.000000,0.250000,0.000000,0.000000,0.000000,0.000000,0.000000,0.000000,0.000000,0.000000,0.000000,0.000000,0.000000,0.060000,0.000000,0.000000,0.000000,0.000000,0.000000,0.000000,0.000000,0.000000,0.000000,0.000000,0.000000,0.000000,0.000000,0.000000,0.000000,0.000000,0.150000,0.350000,0.000000,0.000000,
6,LA-1215,0.000000,0.000000,0.000000,0.000000,0.000000,0.000000,0.000000,0.090000,0.000000,0.000000,0.000000,0.000000,0.000000,1.000000,0.040000,0.090000,0.100000,0.500000,0.000000,0.000000,0.000000,0.000000,0.000000,0.200000,0.750000,1.040000,97.500000,99.500000,0.000000,0.000000,0.000000,0.250000,0.000000,0.000000,0.000000,0.000000,0.000000,0.000000,0.000000,0.000000,0.000000,0.000000,0.000000,0.060000,0.000000,0.000000,0.000000,0.000000,0.000000,0.000000,0.000000,0.000000,0.000000,0.000000,0.000000,0.000000,0.000000,0.000000,0.000000,0.000000,0.000000,0.050000,0.000000,0.060000,
7,LA-1522,0.000000,0.000000,0.000000,0.000000,0.000000,0.000000,0.180000,0.240000,0.000000,0.000000,0.000000,0.000000,0.000000,1.000000,0.000000,0.040000,0.000000,0.050000,0.000000,0.000000,0.000000,0.000000,0.000000,0.200000,1.100000,1.400000,96.000000,99.000000,0.000000,0.000000,0.000000,0.250000,0.000000,0.000000,0.000000,0.000000,0.000000,0.000000,0.000000,0.000000,0.000000,0.000000,0.000000,0.060000,0.000000,0.000000,0.000000,0.000000,0.000000,0.000000,0.000000,0.000000,0.000000,0.000000,0.000000,0.000000,0.000000,0.000000,0.000000,0.000000,0.000000,0.050000,0.000000,0.040000,
8,LA-300M,0.000000,0.000000,0.000000,0.000000,0.000000,0.000000,0.380000,0.460000,0.000000,0.000000,0.000000,0.000000,1.450000,1.800000,0.000000,0.000000,0.000000,0.000000,0.000000,0.000000,0.000000,0.050000,0.700000,0.950000,0.600000,0.900000,92.000000,95.000000,0.000000,0.000000,1.650000,2.000000,0.000000,0.000000,0.000000,0.000000,0.000000,0.000000,0.000000,0.000000,0.000000,0.000000,0.300000,0.650000,0.000000,0.000000,0.000000,0.000000,0.000000,0.000000,0.000000,0.000000,0.000000,0.000000,0.000000,0.000000,0.000000,0.000000,0.000000,0.000000,0.000000,0.000000,0.000000,0.000000,
9,LA-1330/40/45,0.000000,0.000000,0.000000,0.000000,0.000000,0.000000,0.280000,0.480000,0.000000,0.000000,0.000000,0.000000,0.150000,0.350000,0.000000,0.040000,0.000000,0.040000,0.000000,0.000000,0.000000,0.000000,0.000000,0.200000,1.600000,1.900000,96.000000,99.000000,0.000000,0.000000,0.000000,0.250000,0.000000,0.000000,0.000000,0.000000,0.000000,0.000000,0.000000,0.000000,0.000000,0.000000,0.000000,0.060000,0.000000,0.000000,0.000000,0.000000,0.000000,0.000000,0.000000,0.000000,0.000000,0.000000,0.000000,0.000000,0.000000,0.000000,0.000000,0.000000,0.000000,0.000000,0.000000,0.000000,
10,LA-3115,0.000000,0.000000,0.000000,0.000000,0.000000,0.000000,0.130000,0.180000,0.000000,0.000000,0.000000,0.000000,0.200000,0.350000,0.000000,0.000000,0.000000,0.030000,0.000000,0.000000,0.000000,0.000000,0.550000,0.750000,0.400000,0.600000,95.500000,98.000000,0.000000,0.000000,1.100000,1.400000,0.000000,0.000000,0.000000,0.000000,0.000000,0.000000,0.000000,0.000000,0.000000,0.000000,0.000000,0.000000,0.000000,0.000000,0.000000,0.000000,0.000000,0.000000,0.000000,0.000000,0.000000,0.000000,0.000000,0.000000,0.000000,0.000000,0.000000,0.000000,0.000000,0.000000,0.000000,0.000000,
11,LA-3310,0.000000,0.000000,0.000000,0.000000,0.000000,0.000000,0.080000,0.130000,0.000000,0.000000,0.000000,0.000000,0.000000,0.350000,0.000000,0.000000,0.000000,0.030000,0.000000,0.000000,0.000000,0.000000,1.400000,1.750000,0.300000,0.600000,92.500000,95.000000,0.000000,0.000000,3.250000,3.750000,0.000000,0.000000,0.000000,0.000000,0.000000,0.000000,0.000000,0.000000,0.000000,0.000000,0.000000,0.000000,0.000000,0.000000,0.000000,0.000000,0.000000,0.000000,0.000000,0.000000,0.000000,0.000000,0.000000,0.000000,0.000000,0.000000,0.000000,0.000000,0.000000,0.000000,0.000000,0.000000,
12,LA-4130,0.000000,0.000000,0.000000,0.000000,0.000000,0.000000,0.280000,0.330000,0.000000,0.000000,0.000000,0.000000,0.150000,0.350000,0.000000,0.000000,0.000000,0.100000,0.000000,0.000000,0.000000,0.000000,0.800000,1.100000,0.400000,0.600000,95.500000,98.199997,0.000000,0.000000,0.000000,0.250000,0.000000,0.400000,0.000000,0.000000,0.000000,0.000000,0.000000,0.000000,0.000000,0.000000,0.150000,0.250000,0.000000,0.000000,0.000000,0.000000,0.000000,0.000000,0.000000,0.000000,0.000000,0.000000,0.000000,0.000000,0.000000,0.000000,0.000000,0.000000,0.000000,0.050000,0.000000,0.000000,
13,LA-4140,0.000000,0.000000,0.000000,0.000000,0.000000,0.000000,0.380000,0.430000,0.000000,0.000000,0.000000,0.000000,0.150000,0.350000,0.000000,0.000000,0.000000,0.100000,0.000000,0.000000,0.000000,0.000000,0.800000,1.100000,0.750000,1.000000,96.500000,98.000000,0.000000,0.000000,0.000000,0.250000,0.000000,0.400000,0.000000,0.000000,0.000000,0.000000,0.000000,0.000000,0.000000,0.000000,0.150000,0.250000,0.000000,0.000000,0.000000,0.000000,0.000000,0.000000,0.000000,0.000000,0.000000,0.000000,0.000000,0.000000,0.000000,0.000000,0.000000,0.000000,0.000000,0.050000,0.000000,0.000000,
14,LA-41L40/50,0.000000,0.000000,0.000000,0.000000,0.000000,0.000000,0.380000,0.520000,0.000000,0.000000,0.000000,0.000000,0.150000,0.350000,0.000000,0.000000,0.000000,0.000000,0.000000,0.000000,0.000000,0.000000,0.800000,1.100000,0.750000,1.000000,96.000000,98.000000,0.000000,0.000000,0.000000,0.250000,0.000000,0.350000,0.000000,0.000000,0.000000,0.000000,0.000000,0.000000,0.000000,0.000000,0.150000,0.250000,0.000000,0.000000,0.000000,0.000000,0.000000,0.000000,0.000000,0.000000,0.000000,0.000000,0.000000,0.000000,0.000000,0.000000,0.000000,0.000000,0.100000,0.500000,0.000000,0.000000,
15,LA-4330V,0.000000,0.000000,0.000000,0.000000,0.000000,0.000000,0.280000,0.330000,0.000000,0.000000,0.000000,0.000000,0.150000,0.350000,0.000000,0.000000,0.000000,0.000000,0.000000,0.000000,0.050000,0.100000,0.750000,1.000000,0.600000,1.100000,93.000000,96.000000,0.000000,0.000000,1.650000,2.000000,0.000000,0.350000,0.000000,0.000000,0.000000,0.000000,0.000000,0.000000,0.000000,0.000000,0.350000,0.500000,0.000000,0.000000,0.000000,0.000000,0.000000,0.000000,0.000000,0.000000,0.000000,0.000000,0.000000,0.000000,0.000000,0.000000,0.000000,0.000000,0.000000,0.000000,0.000000,0.000000,
16,LA-4340,0.000000,0.000000,0.000000,0.000000,0.000000,0.000000,0.380000,0.430000,0.000000,0.000000,0.000000,0.000000,0.150000,0.300000,0.000000,0.000000,0.000000,0.000000,0.000000,0.000000,0.000000,0.000000,0.700000,0.900000,0.600000,0.800000,92.500000,96.000000,0.000000,0.000000,1.650000,2.000000,0.000000,0.000000,0.000000,0.000000,0.000000,0.000000,0.000000,0.000000,0.000000,0.000000,0.200000,0.300000,0.000000,0.000000,0.000000,0.000000,0.000000,0.000000,0.000000,0.000000,0.000000,0.000000,0.000000,0.000000,0.000000,0.000000,0.000000,0.000000,0.000000,0.000000,0.000000,0.000000,
17,LA-4615/20,0.000000,0.000000,0.000000,0.000000,0.000000,0.000000,0.130000,0.220000,0.000000,0.000000,0.000000,0.000000,0.150000,0.350000,0.000000,0.000000,0.000000,0.040000,0.000000,0.000000,0.000000,0.000000,0.000000,0.000000,0.450000,0.650000,95.000000,98.000000,0.000000,0.000000,1.650000,2.000000,0.000000,0.000000,0.000000,0.000000,0.000000,0.000000,0.000000,0.000000,0.000000,0.000000,0.200000,0.300000,0.000000,0.000000,0.000000,0.000000,0.000000,0.000000,0.000000,0.000000,0.000000,0.000000,0.000000,0.000000,0.000000,0.000000,0.000000,0.000000,0.000000,0.000000,0.000000,0.000000,
18,LA-4820,0.000000,0.000000,0.000000,0.000000,0.000000,0.000000,0.180000,0.230000,0.000000,0.000000,0.000000,0.000000,0.150000,0.350000,0.000000,0.000000,0.000000,0.000000,0.000000,0.000000,0.000000,0.000000,0.000000,0.000000,0.500000,0.700000,93.500000,96.000000,0.000000,0.000000,3.250000,3.750000,0.000000,0.000000,0.000000,0.000000,0.000000,0.000000,0.000000,0.000000,0.000000,0.000000,0.200000,0.300000,0.000000,0.000000,0.000000,0.000000,0.000000,0.000000,0.000000,0.000000,0.000000,0.000000,0.000000,0.000000,0.000000,0.000000,0.000000,0.000000,0.000000,0.000000,0.000000,0.000000,
19,LA-6150,0.000000,0.000000,0.000000,0.000000,0.000000,0.000000,0.480000,0.520000,0.000000,0.000000,0.000000,0.000000,0.150000,0.300000,0.000000,0.000000,0.000000,0.040000,0.000000,0.000000,0.150000,0.500000,0.800000,1.100000,0.700000,0.900000,95.000000,98.000000,0.000000,0.000000,0.000000,0.000000,0.000000,0.000000,0.000000,0.000000,0.000000,0.000000,0.000000,0.000000,0.000000,0.000000,0.000000,0.000000,0.000000,0.000000,0.000000,0.000000,0.000000,0.000000,0.000000,0.000000,0.000000,0.000000,0.000000,0.000000,0.000000,0.000000,0.000000,0.000000,0.000000,0.000000,0.000000,0.000000,
20,LA-6418,0.000000,0.000000,0.000000,0.000000,0.000000,0.000000,0.230000,0.280000,0.000000,0.000000,0.000000,0.000000,1.300000,1.700000,0.000000,0.000000,0.000000,0.000000,0.000000,0.000000,0.000000,0.000000,0.200000,0.400000,1.200000,1.500000,94.000000,97.000000,0.000000,0.000000,1.650000,2.000000,0.000000,0.000000,0.000000,0.000000,0.000000,0.000000,0.000000,0.000000,0.000000,0.000000,0.350000,0.450000,0.000000,0.000000,0.000000,0.000000,0.000000,0.000000,0.000000,0.000000,0.000000,0.000000,0.000000,0.000000,0.000000,0.000000,0.000000,0.000000,0.000000,0.000000,0.000000,0.000000,
21,LA-8740/8620,0.000000,0.000000,0.000000,0.000000,0.000000,0.000000,0.380000,0.430000,0.000000,0.000000,0.000000,0.000000,0.150000,0.350000,0.000000,0.020000,0.000000,0.020000,0.000000,0.000000,0.000000,0.000000,0.400000,0.600000,0.750000,1.000000,96.000000,98.000000,0.000000,0.000000,0.400000,0.700000,0.000000,0.000000,0.000000,0.000000,0.000000,0.000000,0.000000,0.000000,0.000000,0.000000,0.200000,0.300000,0.000000,0.000000,0.000000,0.000000,0.000000,0.000000,0.000000,0.000000,0.000000,0.000000,0.000000,0.000000,0.000000,0.000000,0.000000,0.000000,0.000000,0.000000,0.000000,0.000000,
22,LA-86L20,0.000000,0.000000,0.000000,0.000000,0.000000,0.000000,0.100000,0.300000,0.000000,0.000000,0.000000,0.000000,0.000000,0.500000,0.000000,0.000000,0.000000,0.000000,0.000000,0.000000,0.000000,0.000000,0.350000,0.650000,0.600000,0.950000,96.000000,98.500000,0.000000,0.000000,0.350000,0.750000,0.000000,0.000000,0.000000,0.000000,0.000000,0.000000,0.000000,0.000000,0.000000,0.000000,0.150000,0.250000,0.000000,0.000000,0.000000,0.000000,0.000000,0.000000,0.000000,0.000000,0.000000,0.000000,0.000000,0.000000,0.000000,0.000000,0.000000,0.000000,0.100000,0.500000,0.000000,0.000000,
23,LA-8822,0.000000,0.000000,0.000000,0.000000,0.000000,0.000000,0.200000,0.250000,0.000000,0.000000,0.000000,0.000000,0.150000,0.350000,0.000000,0.000000,0.000000,0.040000,0.000000,0.000000,0.000000,0.000000,0.400000,0.600000,0.750000,1.000000,95.000000,98.000000,0.000000,0.000000,0.400000,0.700000,0.000000,0.000000,0.000000,0.000000,0.000000,0.000000,0.000000,0.000000,0.000000,0.000000,0.300000,0.400000,0.000000,0.000000,0.000000,0.000000,0.000000,0.000000,0.000000,0.000000,0.000000,0.000000,0.000000,0.000000,0.000000,0.000000,0.000000,0.000000,0.000000,0.000000,0.000000,0.000000,
24,LA-9310,0.000000,0.000000,0.000000,0.000000,0.000000,0.000000,0.080000,0.130000,0.000000,0.000000,0.000000,0.000000,0.150000,0.350000,0.000000,0.000000,0.000000,0.000000,0.000000,0.000000,0.000000,0.000000,1.000000,1.450000,0.400000,0.700000,93.000000,97.000000,0.000000,0.000000,2.950000,3.550000,0.000000,0.000000,0.000000,0.000000,0.000000,0.000000,0.000000,0.000000,0.000000,0.000000,0.080000,0.150000,0.000000,0.000000,0.000000,0.000000,0.000000,0.000000,0.000000,0.000000,0.000000,0.000000,0.000000,0.000000,0.000000,0.000000,0.000000,0.000000,0.000000,0.000000,0.000000,0.000000,
25,LA-52100,0.000000,0.000000,0.000000,0.000000,0.000000,0.000000,0.980000,1.000000,0.000000,0.000000,0.000000,0.000000,0.200000,0.350000,0.000000,0.000000,0.000000,0.030000,0.000000,0.000000,0.000000,0.000000,1.300000,1.600000,0.250000,0.450000,95.000000,97.500000,0.000000,0.000000,0.000000,0.300000,0.000000,0.000000,0.000000,0.000000,0.000000,0.000000,0.000000,0.000000,0.000000,0.000000,0.000000,0.100000,0.000000,0.000000,0.000000,0.000000,0.000000,0.000000,0.000000,0.000000,0.000000,0.000000,0.000000,0.000000,0.000000,0.000000,0.000000,0.000000,0.000000,0.000000,0.000000,0.000000,
26,LA-A193,0.000000,0.000000,0.000000,0.000000,0.000000,0.000000,0.360000,0.440000,0.000000,0.000000,0.000000,0.000000,0.150000,0.350000,0.000000,0.000000,0.000000,0.040000,0.000000,0.000000,0.250000,0.350000,0.800000,1.150000,0.450000,0.700000,95.000000,98.000000,0.000000,0.000000,0.000000,0.000000,0.000000,0.000000,0.000000,0.000000,0.000000,0.000000,0.000000,0.000000,0.000000,0.000000,0.500000,0.650000,0.000000,0.000000,0.000000,0.000000,0.000000,0.000000,0.000000,0.000000,0.000000,0.000000,0.000000,0.000000,0.000000,0.000000,0.000000,0.000000,0.000000,0.000000,0.000000,0.000000,
27,LA-A485-1,0.000000,0.000000,0.000000,0.000000,0.000000,0.000000,0.900000,1.040000,0.000000,0.000000,0.000000,0.000000,0.450000,0.750000,0.000000,0.000000,0.000000,0.030000,0.000000,0.000000,0.000000,0.000000,0.900000,1.200000,0.950000,1.250000,95.000000,98.500000,0.000000,0.000000,0.000000,0.250000,0.000000,0.000000,0.000000,0.000000,0.000000,0.000000,0.000000,0.000000,0.000000,0.000000,0.000000,0.100000,0.000000,0.000000,0.000000,0.000000,0.000000,0.000000,0.000000,0.000000,0.000000,0.000000,0.000000,0.000000,0.000000,0.000000,0.000000,0.000000,0.000000,0.000000,0.000000,0.000000,
28,LA-A710,0.000000,0.000000,0.000000,0.000000,0.000000,0.000000,0.000000,0.070000,0.000000,0.000000,0.000000,0.000000,0.000000,0.400000,0.000000,0.000000,0.000000,0.030000,0.000000,0.000000,0.000000,0.000000,0.600000,0.900000,0.400000,0.700000,95.000000,98.000000,0.000000,0.000000,0.700000,1.000000,1.000000,1.300000,0.000000,0.000000,0.000000,0.000000,0.000000,0.000000,0.000000,0.000000,0.150000,0.250000,0.000000,0.000000,0.000000,0.000000,0.000000,0.000000,0.000000,0.000000,0.000000,0.000000,0.000000,0.000000,0.000000,0.000000,0.000000,0.000000,0.000000,0.000000,0.000000,0.000000,
29,LA-HY80,0.000000,0.000000,0.000000,0.000000,0.000000,0.000000,0.000000,0.180000,0.000000,0.000000,0.000000,0.000000,0.150000,0.350000,0.000000,0.000000,0.000000,0.030000,0.000000,0.000000,0.000000,0.000000,1.000000,1.800000,0.100000,0.400000,93.000000,96.000000,0.000000,0.000000,2.000000,3.250000,0.000000,0.000000,0.000000,0.000000,0.000000,0.000000,0.000000,0.000000,0.000000,0.000000,0.200000,0.600000,0.000000,0.000000,0.000000,0.000000,0.000000,0.000000,0.000000,0.000000,0.000000,0.000000,0.000000,0.000000,0.000000,0.000000,0.000000,0.000000,0.000000,0.000000,0.000000,0.000000,
30,LA-HY140,0.000000,0.000000,0.000000,0.000000,0.000000,0.000000,0.000000,0.200000,0.000000,0.000000,0.000000,0.000000,0.150000,0.350000,0.000000,0.000000,0.000000,0.030000,0.000000,0.000000,0.000000,0.000000,0.400000,0.600000,0.600000,0.900000,92.000000,96.000000,0.000000,0.000000,5.000000,6.000000,0.000000,0.000000,0.000000,0.000000,0.000000,0.000000,0.000000,0.000000,0.000000,0.000000,0.200000,0.600000,0.000000,0.000000,0.000000,0.000000,0.000000,0.000000,0.000000,0.000000,0.000000,0.000000,0.000000,0.000000,0.000000,0.000000,0.000000,0.000000,0.000000,0.000000,0.000000,0.000000,
31,LA-LF-3,0.000000,0.000000,0.000000,0.000000,0.000000,0.000000,0.000000,0.200000,0.000000,0.000000,0.000000,0.000000,0.200000,0.350000,0.000000,0.000000,0.000000,0.040000,0.000000,0.000000,0.000000,0.000000,0.000000,0.000000,0.000000,0.900000,94.000000,97.000000,0.000000,0.000000,3.250000,3.750000,0.000000,0.000000,0.000000,0.000000,0.000000,0.000000,0.000000,0.000000,0.000000,0.000000,0.000000,0.100000,0.000000,0.000000,0.000000,0.000000,0.000000,0.000000,0.000000,0.000000,0.000000,0.000000,0.000000,0.000000,0.000000,0.000000,0.000000,0.000000,0.000000,0.000000,0.000000,0.000000,
32,LA-N,alloy 135,0.000000,0.000000,0.000000,0.000000,0.000000,0.000000,0.000000,0.430000,0.000000,0.000000,0.950000,1.300000,0.200000,0.400000,0.000000,0.000000,0.000000,0.030000,0.000000,0.000000,0.000000,0.000000,1.400000,1.800000,0.500000,0.800000,93.000000,98.000000,0.000000,0.000000,0.000000,0.250000,0.000000,0.000000,0.000000,0.000000,0.000000,0.000000,0.000000,0.000000,0.000000,0.000000,0.300000,0.400000,0.000000,0.000000,0.000000,0.000000,0.000000,0.000000,0.000000,0.000000,0.000000,0.000000,0.000000,0.000000,0.000000,0.000000,0.000000,0.000000,0.000000,0.000000,0.000000,0.000000,
33,Pyro 53,0.000000,0.000000,0.000000,0.000000,0.000000,0.000000,0.000000,0.000000,0.000000,0.000000,0.000000,0.000000,0.000000,0.000000,0.000000,0.000000,0.000000,0.000000,0.000000,0.000000,0.000000,0.000000,0.750000,1.250000,0.250000,0.500000,88.000000,92.000000,0.000000,0.000000,1.600000,2.400000,1.800000,2.300000,0.000000,0.000000,0.000000,0.000000,0.000000,0.000000,0.000000,0.000000,3.000000,3.500000,0.000000,0.000000,0.000000,0.000000,0.000000,0.000000,0.000000,0.000000,0.000000,0.000000,0.000000,0.000000,0.000000,0.000000,0.000000,0.000000,0.000000,0.000000,0.000000,0.000000,
34,C-1/2 Mo,0.000000,0.000000,0.000000,0.000000,0.000000,0.000000,0.000000,0.000000,0.000000,0.000000,0.000000,0.000000,0.000000,0.000000,0.000000,0.000000,0.000000,0.000000,0.000000,0.000000,0.000000,0.000000,0.000000,0.200000,0.600000,0.900000,97.500000,99.000000,0.000000,0.000000,0.000000,0.000000,0.000000,0.000000,0.000000,0.000000,0.000000,0.000000,0.000000,0.000000,0.000000,0.000000,0.440000,0.650000,0.000000,0.000000,0.000000,0.000000,0.000000,0.000000,0.000000,0.000000,0.000000,0.000000,0.000000,0.000000,0.000000,0.000000,0.000000,0.000000,0.000000,0.000000,0.000000,0.000000,
35,1.25Cr(P11),0.000000,0.000000,0.000000,0.000000,0.000000,0.000000,0.000000,0.000000,0.000000,0.000000,0.000000,0.000000,0.500000,1.000000,0.000000,0.000000,0.000000,0.000000,0.000000,0.000000,0.000000,0.100000,0.900000,1.500000,0.000000,0.650000,96.000000,98.500000,0.000000,0.000000,0.000000,0.000000,0.000000,0.000000,0.000000,0.000000,0.000000,0.000000,0.000000,0.000000,0.000000,0.000000,0.420000,0.650000,0.000000,0.000000,0.000000,0.000000,0.000000,0.000000,0.000000,0.000000,0.000000,0.000000,0.000000,0.000000,0.000000,0.000000,0.000000,0.000000,0.000000,0.000000,0.000000,0.000000,
36,2.25Cr(P22),0.000000,0.000000,0.000000,0.000000,0.000000,0.000000,0.000000,0.000000,0.000000,0.000000,0.000000,0.000000,0.000000,0.000000,0.000000,0.000000,0.000000,0.000000,0.000000,0.000000,0.000000,0.000000,1.900000,2.500000,0.300000,0.600000,94.500000,97.000000,0.000000,0.000000,0.000000,0.000000,0.000000,0.000000,0.000000,0.000000,0.000000,0.000000,0.000000,0.000000,0.000000,0.000000,0.800000,1.200000,0.000000,0.000000,0.000000,0.000000,0.000000,0.000000,0.000000,0.000000,0.000000,0.000000,0.000000,0.000000,0.000000,0.000000,0.000000,0.000000,0.000000,0.000000,0.000000,0.000000,
37,5 Cr (P5),0.000000,0.000000,0.000000,0.000000,0.000000,0.000000,0.000000,0.000000,0.000000,0.000000,0.000000,0.000000,0.000000,0.000000,0.000000,0.000000,0.000000,0.000000,0.000000,0.000000,0.000000,0.100000,3.800000,6.000000,0.000000,0.600000,92.500000,95.000000,0.000000,0.000000,0.000000,0.000000,0.000000,0.000000,0.000000,0.000000,0.000000,0.000000,0.000000,0.000000,0.000000,0.000000,0.400000,0.650000,0.000000,0.000000,0.000000,0.000000,0.000000,0.000000,0.000000,0.000000,0.000000,0.000000,0.000000,0.000000,0.000000,0.000000,0.000000,0.000000,0.000000,0.000000,0.000000,0.000000,
38,7Cr (P7),0.000000,0.000000,0.000000,0.000000,0.000000,0.000000,0.000000,0.000000,0.000000,0.000000,0.000000,0.000000,0.000000,0.000000,0.000000,0.000000,0.000000,0.000000,0.000000,0.000000,0.000000,0.000000,6.000000,8.000000,0.000000,1.000000,90.000000,93.500000,0.000000,0.000000,0.000000,0.000000,0.000000,0.000000,0.000000,0.000000,0.000000,0.000000,0.000000,0.000000,0.000000,0.000000,0.450000,0.650000,0.000000,0.000000,0.000000,0.000000,0.000000,0.000000,0.000000,0.000000,0.000000,0.000000,0.000000,0.000000,0.000000,0.000000,0.000000,0.000000,0.000000,0.000000,0.000000,0.000000,
39,9 Cr (P9),0.000000,0.000000,0.000000,0.000000,0.000000,0.000000,0.000000,0.000000,0.000000,0.000000,0.000000,0.000000,0.000000,0.000000,0.000000,0.000000,0.000000,0.000000,0.000000,0.000000,0.000000,0.100000,7.800000,10.000000,0.000000,0.600000,88.000000,90.000000,0.000000,0.000000,0.000000,0.000000,0.000000,0.000000,0.000000,0.000000,0.000000,0.000000,0.000000,0.000000,0.000000,0.000000,0.850000,1.150000,0.000000,0.000000,0.000000,0.000000,0.000000,0.000000,0.000000,0.000000,0.000000,0.000000,0.000000,0.000000,0.000000,0.000000,0.000000,0.000000,0.000000,0.000000,0.000000,0.000000,
40,9Cr+V(P91),0.000000,0.000000,0.000000,0.000000,0.000000,0.000000,0.000000,0.000000,0.000000,0.000000,0.000000,0.000000,0.000000,0.000000,0.000000,0.000000,0.000000,0.000000,0.000000,0.000000,0.150000,0.310000,7.800000,10.000000,0.000000,0.600000,88.000000,90.000000,0.000000,0.000000,0.000000,0.000000,0.000000,0.000000,0.000000,0.000000,0.000000,0.000000,0.000000,0.000000,0.000000,0.000000,0.850000,1.150000,0.000000,0.000000,0.000000,0.000000,0.000000,0.000000,0.000000,0.000000,0.000000,0.000000,0.000000,0.000000,0.000000,0.000000,0.000000,0.000000,0.000000,0.000000,0.000000,0.000000,
41,9Cr+W(P92),0.000000,0.000000,0.000000,0.000000,0.000000,0.000000,0.000000,0.000000,0.000000,0.000000,0.000000,0.000000,0.000000,0.000000,0.000000,0.000000,0.000000,0.000000,0.000000,0.000000,0.150000,0.310000,7.800000,10.000000,0.000000,0.600000,86.000000,90.500000,0.000000,0.000000,0.000000,0.000000,0.000000,0.000000,0.000000,0.000000,0.000000,0.000000,0.000000,0.000000,0.000000,0.000000,0.300000,0.700000,0.000000,0.000000,0.000000,0.000000,0.000000,0.000000,0.000000,0.000000,0.000000,0.000000,0.000000,0.000000,1.500000,2.500000,0.000000,0.000000,0.000000,0.000000,0.000000,0.000000,
42,TS-A2,0.000000,0.000000,0.000000,0.000000,0.000000,0.000000,0.950000,1.040000,0.000000,0.000000,0.000000,0.000000,0.000000,0.500000,0.000000,0.000000,0.000000,0.000000,0.000000,0.000000,0.150000,0.500000,4.750000,5.500000,0.400000,1.000000,90.000000,95.000000,0.000000,0.000000,0.000000,0.000000,0.000000,0.000000,0.000000,0.000000,0.000000,0.000000,0.000000,0.000000,0.000000,0.000000,0.900000,1.400000,0.000000,0.000000,0.000000,0.000000,0.000000,0.000000,0.000000,0.000000,0.000000,0.000000,0.000000,0.000000,0.000000,0.000000,0.000000,0.000000,0.000000,0.000000,0.000000,0.000000,
43,TS-A6,0.000000,0.000000,0.000000,0.000000,0.000000,0.000000,0.650000,0.750000,0.000000,0.000000,0.000000,0.000000,0.000000,0.500000,0.000000,0.000000,0.000000,0.000000,0.000000,0.000000,0.000000,0.000000,0.900000,1.400000,1.800000,2.500000,93.000000,97.000000,0.000000,0.000000,0.000000,0.000000,0.000000,0.000000,0.000000,0.000000,0.000000,0.000000,0.000000,0.000000,0.000000,0.000000,0.900000,1.400000,0.000000,0.000000,0.000000,0.000000,0.000000,0.000000,0.000000,0.000000,0.000000,0.000000,0.000000,0.000000,0.000000,0.000000,0.000000,0.000000,0.000000,0.000000,0.000000,0.000000,
44,TS D2/3/4,0.000000,0.000000,0.000000,0.000000,0.000000,0.000000,1.400000,2.330000,0.000000,0.000000,0.000000,0.000000,0.000000,0.600000,0.000000,0.000000,0.000000,0.000000,0.000000,0.000000,0.000000,1.100000,11.000000,13.000000,0.000000,0.000000,84.000000,88.000000,0.000000,1.000000,0.000000,0.000000,0.000000,0.000000,0.000000,0.000000,0.000000,0.000000,0.000000,0.000000,0.000000,0.000000,0.700000,1.200000,0.000000,0.000000,0.000000,0.000000,0.000000,0.000000,0.000000,0.000000,0.000000,0.000000,0.000000,0.000000,0.000000,0.000000,0.000000,0.000000,0.000000,0.000000,0.000000,0.000000,
45,TS-H11,0.000000,0.000000,0.000000,0.000000,0.000000,0.000000,0.330000,0.430000,0.000000,0.000000,0.000000,0.000000,0.800000,1.200000,0.000000,0.000000,0.000000,0.000000,0.000000,0.000000,0.300000,0.600000,4.750000,5.500000,0.200000,0.500000,90.500000,93.500000,0.000000,0.000000,0.000000,0.000000,0.000000,0.000000,0.000000,0.000000,0.000000,0.000000,0.000000,0.000000,0.000000,0.000000,1.100000,1.600000,0.000000,0.000000,0.000000,0.000000,0.000000,0.000000,0.000000,0.000000,0.000000,0.000000,0.000000,0.000000,0.000000,0.000000,0.000000,0.000000,0.000000,0.000000,0.000000,0.000000,
46,TS-H12,0.000000,0.000000,0.000000,0.000000,0.000000,0.000000,0.300000,0.400000,0.000000,0.000000,0.000000,0.000000,0.800000,1.200000,0.000000,0.000000,0.000000,0.000000,0.000000,0.000000,0.000000,0.500000,4.750000,5.500000,0.200000,0.500000,90.000000,93.000000,0.000000,0.000000,0.000000,0.000000,0.000000,0.000000,0.000000,0.000000,0.000000,0.000000,0.000000,0.000000,0.000000,0.000000,1.250000,1.750000,0.000000,0.000000,0.000000,0.000000,0.000000,0.000000,0.000000,0.000000,0.000000,0.000000,0.000000,0.000000,1.000000,1.700000,0.000000,0.000000,0.000000,0.000000,0.000000,0.000000,
47,TS-H13,0.000000,0.000000,0.000000,0.000000,0.000000,0.000000,0.320000,0.450000,0.000000,0.000000,0.000000,0.000000,0.800000,1.200000,0.000000,0.000000,0.000000,0.000000,0.000000,0.000000,0.800000,1.200000,4.750000,5.500000,0.200000,0.500000,90.000000,93.000000,0.000000,0.000000,0.000000,0.000000,0.000000,0.000000,0.000000,0.000000,0.000000,0.000000,0.000000,0.000000,0.000000,0.000000,1.100000,1.750000,0.000000,0.000000,0.000000,0.000000,0.000000,0.000000,0.000000,0.000000,0.000000,0.000000,0.000000,0.000000,0.000000,0.000000,0.000000,0.000000,0.000000,0.000000,0.000000,0.000000,
48,TS-M1,0.000000,0.000000,0.000000,0.000000,0.000000,0.000000,0.780000,0.880000,0.000000,0.000000,0.000000,0.000000,0.200000,0.500000,0.000000,0.000000,0.000000,0.000000,0.000000,0.000000,1.000000,1.350000,3.500000,4.000000,0.150000,0.400000,82.500000,85.750000,0.000000,0.000000,0.000000,0.000000,0.000000,0.000000,0.000000,0.000000,0.000000,0.000000,0.000000,0.000000,0.000000,0.000000,8.180000,9.180000,0.000000,0.000000,0.000000,0.000000,0.000000,0.000000,0.000000,0.000000,0.000000,0.000000,0.000000,0.000000,1.400000,2.080000,0.000000,0.000000,0.000000,0.000000,0.000000,0.000000,
49,TS-M2,0.000000,0.000000,0.000000,0.000000,0.000000,0.000000,0.780000,1.040000,0.000000,0.000000,0.000000,0.000000,0.200000,0.450000,0.000000,0.000000,0.000000,0.000000,0.000000,0.000000,1.750000,2.500000,3.750000,4.500000,0.150000,0.400000,80.500000,84.500000,0.000000,0.000000,0.000000,0.000000,0.000000,0.000000,0.000000,0.000000,0.000000,0.000000,0.000000,0.000000,0.000000,0.000000,4.500000,5.500000,0.000000,0.000000,0.000000,0.000000,0.000000,0.000000,0.000000,0.000000,0.000000,0.000000,0.000000,0.000000,5.500000,6.750000,0.000000,0.000000,0.000000,0.000000,0.000000,0.000000,
50,TS-M3,0.000000,0.000000,0.000000,0.000000,0.000000,0.000000,1.000000,1.100000,0.000000,0.000000,0.000000,0.000000,0.200000,0.450000,0.000000,0.000000,0.000000,0.000000,0.000000,0.000000,2.250000,3.250000,3.750000,4.500000,0.100000,0.400000,78.500000,84.000000,0.000000,0.000000,0.000000,0.000000,0.000000,0.000000,0.000000,0.000000,0.000000,0.000000,0.000000,0.000000,0.000000,0.000000,4.750000,6.500000,0.000000,0.000000,0.000000,0.000000,0.000000,0.000000,0.000000,0.000000,0.000000,0.000000,0.000000,0.000000,5.000000,6.750000,0.000000,0.000000,0.000000,0.000000,0.000000,0.000000,
51,TS-M4,0.000000,0.000000,0.000000,0.000000,0.000000,0.000000,1.250000,1.400000,0.000000,0.000000,0.000000,0.000000,0.250000,0.450000,0.000000,0.000000,0.000000,0.000000,0.000000,0.000000,3.750000,4.500000,3.750000,4.750000,0.100000,0.400000,75.000000,81.000000,0.000000,0.000000,0.000000,0.000000,0.000000,0.000000,0.000000,0.000000,0.000000,0.000000,0.000000,0.000000,0.000000,0.000000,5.250000,6.500000,0.000000,0.000000,0.000000,0.000000,0.000000,0.000000,0.000000,0.000000,0.000000,0.000000,0.000000,0.000000,5.000000,6.750000,0.000000,0.000000,0.000000,0.000000,0.000000,0.000000,
52,TS-M34,0.000000,0.000000,0.000000,0.000000,0.000000,0.000000,0.850000,0.920000,0.000000,0.000000,0.000000,0.000000,0.200000,0.450000,0.000000,0.000000,0.000000,0.000000,0.000000,0.000000,1.900000,2.290000,3.500000,4.000000,0.000000,0.000000,73.000000,77.000000,7.750000,8.750000,0.000000,0.000000,0.000000,0.000000,0.000000,0.000000,0.000000,0.000000,0.000000,0.000000,0.000000,0.000000,7.750000,9.180000,0.000000,0.000000,0.000000,0.000000,0.000000,0.000000,0.000000,0.000000,0.000000,0.000000,0.000000,0.000000,1.400000,2.080000,0.000000,0.000000,0.000000,0.000000,0.000000,0.000000,
53,TS-M35,0.000000,0.000000,0.000000,0.000000,0.000000,0.000000,0.850000,0.920000,0.000000,0.000000,0.000000,0.000000,0.200000,0.450000,0.000000,0.000000,0.000000,0.000000,0.000000,0.000000,1.900000,2.290000,3.500000,4.000000,0.140000,0.400000,75.000000,80.000000,4.750000,5.750000,0.000000,0.000000,0.000000,0.000000,0.000000,0.000000,0.000000,0.000000,0.000000,0.000000,0.000000,0.000000,4.500000,5.500000,0.000000,0.000000,0.000000,0.000000,0.000000,0.000000,0.000000,0.000000,0.000000,0.000000,0.000000,0.000000,5.500000,6.500000,0.000000,0.000000,0.000000,0.000000,0.000000,0.000000,
54,TS-M36,0.000000,0.000000,0.000000,0.000000,0.000000,0.000000,0.800000,0.900000,0.000000,0.000000,0.000000,0.000000,0.200000,0.450000,0.000000,0.000000,0.000000,0.000000,0.000000,0.000000,1.750000,2.250000,3.750000,4.500000,0.150000,0.400000,72.000000,77.000000,7.750000,8.750000,0.000000,0.000000,0.000000,0.000000,0.000000,0.000000,0.000000,0.000000,0.000000,0.000000,0.000000,0.000000,4.500000,5.500000,0.000000,0.000000,0.000000,0.000000,0.000000,0.000000,0.000000,0.000000,0.000000,0.000000,0.000000,0.000000,5.500000,6.500000,0.000000,0.000000,0.000000,0.000000,0.000000,0.000000,
55,TS-M42,0.000000,0.000000,0.000000,0.000000,0.000000,0.000000,1.040000,1.150000,0.000000,0.000000,0.000000,0.000000,0.150000,0.650000,0.000000,0.000000,0.000000,0.000000,0.000000,0.000000,0.900000,1.350000,3.500000,4.250000,0.000000,0.000000,73.500000,78.000000,7.750000,8.750000,0.000000,0.000000,0.000000,0.000000,0.000000,0.000000,0.000000,0.000000,0.000000,0.000000,0.000000,0.000000,9.000000,10.000000,0.000000,0.000000,0.000000,0.000000,0.000000,0.000000,0.000000,0.000000,0.000000,0.000000,0.000000,0.000000,1.140000,1.850000,0.000000,0.000000,0.000000,0.000000,0.000000,0.000000,
56,M50,0.000000,0.000000,0.000000,0.000000,0.000000,0.000000,0.780000,0.880000,0.000000,0.000000,0.000000,0.000000,0.200000,0.600000,0.000000,0.030000,0.000000,0.030000,0.000000,0.000000,0.800000,1.250000,3.750000,4.500000,0.150000,0.450000,0.000000,0.000000,0.000000,0.000000,0.000000,0.300000,0.000000,0.000000,0.000000,0.000000,0.000000,0.000000,0.000000,0.000000,0.000000,0.000000,3.900000,4.750000,0.000000,0.000000,0.000000,0.000000,0.000000,0.000000,0.000000,0.000000,0.000000,0.000000,0.000000,0.000000,0.000000,0.000000,0.000000,0.000000,0.000000,0.000000,0.000000,0.000000,
57,TS-O1,0.000000,0.000000,0.000000,0.000000,0.000000,0.000000,0.850000,1.000000,0.000000,0.000000,0.000000,0.000000,0.000000,0.500000,0.000000,0.000000,0.000000,0.000000,0.000000,0.000000,0.000000,0.300000,0.400000,0.600000,1.000000,1.400000,95.500000,98.000000,0.000000,0.000000,0.000000,0.000000,0.000000,0.000000,0.000000,0.000000,0.000000,0.000000,0.000000,0.000000,0.000000,0.000000,0.000000,0.000000,0.000000,0.000000,0.000000,0.000000,0.000000,0.000000,0.000000,0.000000,0.000000,0.000000,0.000000,0.000000,0.400000,0.600000,0.000000,0.000000,0.000000,0.000000,0.000000,0.000000,
58,TS-O6,0.000000,0.000000,0.000000,0.000000,0.000000,0.000000,1.250000,1.550000,0.000000,0.000000,0.000000,0.000000,0.550000,1.500000,0.000000,0.000000,0.000000,0.000000,0.000000,0.000000,0.000000,0.000000,0.000000,0.300000,0.300000,1.100000,96.000000,98.500000,0.000000,0.000000,0.000000,0.000000,0.000000,0.000000,0.000000,0.000000,0.000000,0.000000,0.000000,0.000000,0.000000,0.000000,0.200000,0.300000,0.000000,0.000000,0.000000,0.000000,0.000000,0.000000,0.000000,0.000000,0.000000,0.000000,0.000000,0.000000,0.000000,0.000000,0.000000,0.000000,0.000000,0.030000,0.000000,0.000000,
59,TS-S1,0.000000,0.000000,0.000000,0.000000,0.000000,0.000000,0.400000,0.550000,0.000000,0.000000,0.000000,0.000000,0.150000,1.200000,0.000000,0.000000,0.000000,0.000000,0.000000,0.000000,0.150000,0.300000,1.000000,1.800000,0.000000,0.000000,94.000000,98.000000,0.000000,0.000000,0.000000,0.000000,0.000000,0.000000,0.000000,0.000000,0.000000,0.000000,0.000000,0.000000,0.000000,0.000000,0.000000,0.500000,0.000000,0.000000,0.000000,0.000000,0.000000,0.000000,0.000000,0.000000,0.000000,0.000000,0.000000,0.000000,1.500000,3.000000,0.000000,0.000000,0.000000,0.000000,0.000000,0.000000,
60,TS-S5,0.000000,0.000000,0.000000,0.000000,0.000000,0.000000,0.500000,0.650000,0.000000,0.000000,0.000000,0.000000,1.750000,2.250000,0.000000,0.000000,0.000000,0.000000,0.000000,0.000000,0.000000,0.350000,0.000000,0.350000,0.600000,1.000000,94.000000,99.000000,0.000000,0.000000,0.000000,0.000000,0.000000,0.250000,0.000000,0.000000,0.000000,0.000000,0.000000,0.000000,0.000000,0.000000,0.200000,1.350000,0.000000,0.000000,0.000000,0.000000,0.000000,0.000000,0.000000,0.000000,0.000000,0.000000,0.000000,0.000000,0.000000,0.000000,0.000000,0.000000,0.000000,0.000000,0.000000,0.000000,
61,TS-S7,0.000000,0.000000,0.000000,0.000000,0.000000,0.000000,0.450000,0.550000,0.000000,0.000000,0.000000,0.000000,0.200000,1.000000,0.000000,0.000000,0.000000,0.000000,0.000000,0.000000,0.200000,0.300000,3.000000,3.500000,0.200000,0.800000,92.000000,96.000000,0.000000,0.000000,0.000000,0.000000,0.000000,0.000000,0.000000,0.000000,0.000000,0.000000,0.000000,0.000000,0.000000,0.000000,1.300000,1.800000,0.000000,0.000000,0.000000,0.000000,0.000000,0.000000,0.000000,0.000000,0.000000,0.000000,0.000000,0.000000,0.000000,0.000000,0.000000,0.000000,0.000000,0.000000,0.000000,0.000000,
62,TS-T1,0.000000,0.000000,0.000000,0.000000,0.000000,0.000000,0.650000,0.800000,0.000000,0.000000,0.000000,0.000000,0.200000,0.400000,0.000000,0.000000,0.000000,0.000000,0.000000,0.000000,0.900000,1.300000,3.750000,4.500000,0.000000,0.000000,75.000000,79.000000,0.000000,0.000000,0.000000,0.000000,0.000000,0.000000,0.000000,0.000000,0.000000,0.000000,0.000000,0.000000,0.000000,0.000000,0.000000,0.500000,0.000000,0.000000,0.000000,0.000000,0.000000,0.000000,0.000000,0.000000,0.000000,0.000000,0.000000,0.000000,17.000000,18.750000,0.000000,0.000000,0.000000,0.000000,0.000000,0.000000,
63,TS-T4,0.000000,0.000000,0.000000,0.000000,0.000000,0.000000,0.700000,0.800000,0.000000,0.000000,0.000000,0.000000,0.200000,0.400000,0.000000,0.000000,0.000000,0.000000,0.000000,0.000000,0.800000,1.200000,3.750000,4.500000,0.000000,0.000000,68.000000,74.000000,4.250000,5.750000,0.000000,0.000000,0.000000,0.000000,0.000000,0.000000,0.000000,0.000000,0.000000,0.000000,0.000000,0.000000,0.400000,1.000000,0.000000,0.000000,0.000000,0.000000,0.000000,0.000000,0.000000,0.000000,0.000000,0.000000,0.000000,0.000000,17.500000,19.000000,0.000000,0.000000,0.000000,0.000000,0.000000,0.000000,
64,TS-T5,0.000000,0.000000,0.000000,0.000000,0.000000,0.000000,0.750000,0.850000,0.000000,0.000000,0.000000,0.000000,0.200000,0.400000,0.000000,0.000000,0.000000,0.000000,0.000000,0.000000,1.800000,2.400000,3.750000,5.000000,0.000000,0.000000,62.500000,69.000000,7.000000,9.500000,0.000000,0.000000,0.000000,0.000000,0.000000,0.000000,0.000000,0.000000,0.000000,0.000000,0.000000,0.000000,0.500000,1.250000,0.000000,0.000000,0.000000,0.000000,0.000000,0.000000,0.000000,0.000000,0.000000,0.000000,0.000000,0.000000,17.500000,19.000000,0.000000,0.000000,0.000000,0.000000,0.000000,0.000000,
65,TS-T15,0.000000,0.000000,0.000000,0.000000,0.000000,0.000000,1.500000,1.600000,0.000000,0.000000,0.000000,0.000000,0.150000,0.400000,0.000000,0.000000,0.000000,0.000000,0.000000,0.000000,4.500000,5.250000,3.750000,5.000000,0.000000,0.000000,70.000000,75.000000,4.750000,5.250000,0.000000,0.000000,0.000000,0.000000,0.000000,0.000000,0.000000,0.000000,0.000000,0.000000,0.000000,0.000000,0.000000,1.000000,0.000000,0.000000,0.000000,0.000000,0.000000,0.000000,0.000000,0.000000,0.000000,0.000000,0.000000,0.000000,11.750000,13.000000,0.000000,0.000000,0.000000,0.000000,0.000000,0.000000,
